Repository: jdmazz/OER-ML-paper

# OER-ML-paper

Machine learning applied to quaternary noble-metal alloy electrocatalysts for the
oxygen evolution reaction (OER).  Composition–property relationships are extracted
from high-throughput cyclic voltammetry data and used to train predictive models
for three electrochemical descriptors: Tafel slope, overpotential at 10 and 5 mA/cm²
(η₁₀ and η₅), and the full shape of the differential Tafel curve (dJ/dV).

## Background

The dataset was generated with a custom high-throughput Scanning Electrochemical Cell
(HT-SEC) using 0.5 mL of 0.1 M H₂SO₄ electrolyte.  Cyclic voltammetry (CV) was
recorded for a combinatorial library of {Ir, Pt, Au, Pd} quaternary alloys; only
the 5th forward scan is used for analysis to ensure steady-state conditions. Durability/Corrosion data is provided in external/.

## Repository structure

```
.
├── data/
│   ├── CV.zip                Raw CV data (one .csv per sample); unzipped to data/CV/ on first run
│   ├── PtPdAuIr_summary.csv  Composition and iR-drop lookup table
│   ├── dJdV/                 Preprocessed dJ/dV curves (output of preprocessing.ipynb)
│   ├── composition_Tafel.csv Composition + Tafel slope (output of preprocessing.ipynb)
│   ├── composition_eta.csv   Composition + η₁₀ (output of preprocessing.ipynb)
│   ├── composition_djdV.csv  Composition + dJ/dV fit params (output of dJdVpreprocess.ipynb)
│   └── external/             Corrosion-analysis data
├── images/                   All generated figures
│   └── djdVgraphs/           Per-sample dJ/dV fit plots (output of dJdVpreprocess.ipynb)
├── oer_utils.py              Shared data-loading and composition-matching helpers
├── djdv_model.py             Shared dJ/dV curve model (sigmoid + Gaussian)
├── preprocessing.ipynb       ① Tafel slope + η₁₀ extraction from raw CV
├── dJdVpreprocess.ipynb      ② dJ/dV curve fitting (logistic + Gaussian model)
├── ml_tafel.ipynb            ③ ML: predict Tafel slope from composition
├── eta_prediction.ipynb      ④ ML: predict η₁₀ from composition
├── ml_djdv.ipynb             ⑤ ML: predict dJ/dV parameters from composition
└── oer_research.yml          Conda environment specification
```

## Usage

Run the notebooks in order; each one produces output files consumed by the next.

| # | Notebook | Inputs | Outputs |
|---|----------|--------|---------|
| ① | `preprocessing.ipynb` | `data/CV.zip`, `data/PtPdAuIr_summary.csv` | `data/composition_Tafel.csv`, `data/composition_eta.csv`, `data/dJdV/`, `images/tafel_plot_ex.png` |
| ② | `dJdVpreprocess.ipynb` | `data/dJdV/`, `data/PtPdAuIr_summary.csv` | `data/composition_djdV.csv`, `images/djdVgraphs/` |
| ③ | `ml_tafel.ipynb` | `data/composition_Tafel.csv` | `images/feature_importance.png`, `images/shap_dependence_plot_Ir.png` |
| ④ | `eta_prediction.ipynb` | `data/composition_eta.csv` | `images/parity_plots.png`, `images/feature_importance_eta.png` |
| ⑤ | `ml_djdv.ipynb` | `data/composition_djdV.csv` | `images/quaternary_*.pdf` |

### Electrochemical conventions

- **iR correction**: applied voltage is corrected as V_corr = V_meas − I·R, where R
  is the measured electrolyte resistance.
- **Overpotential**: η = V_corr − V_eq, with V_eq = 1.23 V vs RHE (standard OER
  equilibrium potential at 25 °C; on the RHE scale this value is pH-independent).
- **Tafel slope**: linear fit of η vs log₁₀(J) in the kinetically controlled region.
- **η₁₀ and η₅**: overpotential at J = 10 and 5 mA/cm².

File: corrosion_preprocess.ipynb
# Corrosion Preprocessing — Durability Target

Builds `data/composition_durability.csv`, pairing the Pt/Pd/Au/Ir alloy composition (`PtPdAuIr_summary.csv`) with a durability target derived from `corrosion.xlsx`.

**Target.** The corrosion sheet reports element mass before and after a 3-hour chronoamperometry hold. The durability target is the mass change, final (3Hr) − initial, in mg/cm² per element (`dm_Pt … dm_Ir`), plus `dm_total_abs`, the total absolute alloy mass change as a single durability magnitude. Negative `dm` means net dissolution.

> **Scope caveat.** The dataset is small and is just for analysis more than prediction.

```
import pandas as pd

from oer_utils import (
    load_catalyst_summary,
    match_composition,
    composition_values,
)

# ── Paths ────────────────────────────────────────────────────
CORROSION_XLSX = 'data/external/corrosion.xlsx'
SUMMARY_CSV = 'data/PtPdAuIr_summary.csv'
OUTPUT_CSV = 'data/composition_durability.csv'

# Alloy elements taken from the corrosion sheet. The sheet also reports
# the Si substrate in its last column; that column is not read, since a
# substrate signal is not a catalyst durability result.
ELEMENTS = ['Pt', 'Pd', 'Au', 'Ir']
```

## 1. Read the corrosion sheet

```
def load_mass_change(path):
    """Read the stacked corrosion sheet into one row per run."""
    raw = pd.read_excel(path, sheet_name=0, header=None)
    raw = raw.rename(columns={0: 'run', 1: 'rowtype'})
    raw['run'] = raw['run'].ffill()

    is_diff = (
        raw['rowtype'].astype(str).str.strip().str.lower() == 'difference'
    )
    # Columns 2-5 are Pt, Pd, Au, Ir. Column 6 is the Si substrate and
    # is deliberately left unread.
    diff = raw[is_diff].set_index('run')[[2, 3, 4, 5]]
    diff.columns = ELEMENTS
    diff.index.name = 'run'
    return diff.dropna(how='all')


mass_change = load_mass_change(CORROSION_XLSX)
print(f'Runs with corrosion data: {len(mass_change)}')
print('\nMass change (final 3Hr - initial), mg/cm²:')
print(mass_change.round(4))
```

Runs with corrosion data: 6

Mass change (final 3Hr - initial), mg/cm²:
              Pt      Pd      Au      Ir
run                                     
run9-22  -0.0013  0.0006 -0.0033 -0.0004
run9-34  -0.0012  0.0007 -0.0003 -0.0006
run10-9   -0.001 -0.0024 -0.0007 -0.0024
run10-34       0  0.0028 -0.0027 -0.0003
run11-12  0.0006  0.0012 -0.0051 -0.0007
run11-18 -0.0004  0.0018 -0.0065 -0.0042

## 2. Join composition features

```
# ── Join composition features to the corrosion target ────────
catalyst_df = load_catalyst_summary(SUMMARY_CSV)

records = []
for run, row in mass_change.iterrows():
    cat_row = match_composition(catalyst_df, run)
    if len(cat_row) != 1:
        print(f'  {run}: matched {len(cat_row)} rows — skipping.')
        continue

    Pt, Pd, Au, Ir = composition_values(cat_row)

    # Differences of the sheet's 4-decimal masses; round to that precision
    # so the CSV does not imply resolution the instrument did not have.
    dm = {f'dm_{el}': round(float(row[el]), 4) for el in ELEMENTS}
    # Overall durability magnitude: total alloy mass lost or gained.
    dm_total_abs = round(float(sum(abs(row[el]) for el in ELEMENTS)), 4)

    records.append(
        {
            'run': run,
            'Pt': Pt,
            'Pd': Pd,
            'Au': Au,
            'Ir': Ir,
            **dm,
            'dm_total_abs': dm_total_abs,
        }
    )

durability = pd.DataFrame.from_records(records)
print(f'Joined rows: {len(durability)}')
durability
```

Joined rows: 6

        run      Pt      Pd      Au      Ir   dm_Pt   dm_Pd   dm_Au   dm_Ir  \
0   run9-22  0.3275  0.1510  0.4458  0.0758 -0.0013  0.0006 -0.0033 -0.0004   
1   run9-34  0.6525  0.1073  0.2393  0.0009 -0.0012  0.0007 -0.0003 -0.0006   
2   run10-9  0.1599  0.2450  0.4481  0.1471 -0.0010 -0.0024 -0.0007 -0.0024   
3  run10-34  0.5665  0.0950  0.3169  0.0216  0.0000  0.0028 -0.0027 -0.0003   
4  run11-12  0.0417  0.1253  0.3351  0.4979  0.0006  0.0012 -0.0051 -0.0007   
5  run11-18  0.0628  0.1019  0.5044  0.3309 -0.0004  0.0018 -0.0065 -0.0042   

   dm_total_abs  
0        0.0056  
1        0.0028  
2        0.0065  
3        0.0058  
4        0.0076  
5        0.0129

## 3. Write the durability CSV

```
# ── Write composition_durability.csv ─────────────────────────
# Feature columns first (Pt, Pd, Au, Ir), then the per-element mass-change
# targets (dm_*) and the summary durability magnitude, mirroring the
# composition_*.csv layout used by the other preprocessing notebooks.
# The run label is kept only for traceability and is not a model feature.
column_order = (
    ['Pt', 'Pd', 'Au', 'Ir']
    + [f'dm_{el}' for el in ELEMENTS]
    + ['dm_total_abs', 'run']
)
durability = durability[column_order]
durability.to_csv(OUTPUT_CSV, index=False)

print(f'Wrote {OUTPUT_CSV}  ({len(durability)} rows)')
print(pd.read_csv(OUTPUT_CSV).round(4).to_string(index=False))
```

Wrote data/composition_durability.csv  (6 rows)
    Pt     Pd     Au     Ir   dm_Pt   dm_Pd   dm_Au   dm_Ir  dm_total_abs      run
0.3275 0.1510 0.4458 0.0758 -0.0013  0.0006 -0.0033 -0.0004        0.0056  run9-22
0.6525 0.1073 0.2393 0.0009 -0.0012  0.0007 -0.0003 -0.0006        0.0028  run9-34
0.1599 0.2450 0.4481 0.1471 -0.0010 -0.0024 -0.0007 -0.0024        0.0065  run10-9
0.5665 0.0950 0.3169 0.0216  0.0000  0.0028 -0.0027 -0.0003        0.0058 run10-34
0.0417 0.1253 0.3351 0.4979  0.0006  0.0012 -0.0051 -0.0007        0.0076 run11-12
0.0628 0.1019 0.5044 0.3309 -0.0004  0.0018 -0.0065 -0.0042        0.0129 run11-18
